Repository: mikaelmaritzoxford/literature-site-mikael

# MkDocs scaffold for zirconium-doped indium oxide literature notes

This scaffold turns the workbook into a static MkDocs website.

## Files

- `build_site.py` generates the Markdown pages from the workbook and can run `mkdocs build`
- `mkdocs.yml` configures the website
- `docs/` contains generated Markdown pages
- `data/zr_indium_oxide_literature_v2.xlsx` is the source workbook

## Plotly figures

To add Plotly figures later, generate them in Python and either:

1. embed the Plotly HTML directly into a Markdown page, or
2. export static images with Plotly + Kaleido and place them under `docs/assets/`.

## GitHub Pages test

For a simple GitHub test:

1. push this repository to GitHub
2. run `python build_site.py data/zr_indium_oxide_literature_v2.xlsx --build` locally or in GitHub Actions
3. publish the generated `site/` folder with GitHub Pages, or commit `site/` if you prefer a simple first test

File: docs/how-to-use.md
# How to use

| Column 1 | How to use |
| --- | --- |
|  | 1. Add or edit paper metadata in Papers. |
|  | 2. Add one row per sample/condition in Reported Data. |
|  | 3. Write paper-level takeaways in Notes. |
|  | 4. Keep source URLs and fields aligned so the sheet can later drive a website. |

File: docs/index.md
# Zirconium-Doped Indium Oxide (IZrO)

## Overview

### Material motivation

Zirconium-doped indium oxide (IZrO) is a transparent conducting oxide developed as an alternative to indium tin oxide. Zirconium acts as a non-reducing dopant that enables high carrier mobility while suppressing ionized impurity scattering.

### Typical applications

The material is mainly investigated for transparent electrodes in silicon and perovskite solar cells, flat-panel displays, touch panels, and other optoelectronic devices requiring high transparency together with low electrical resistance.

### Key performance metrics

The literature consistently evaluates IZrO using carrier mobility, carrier concentration, resistivity, sheet resistance, optical transmission, optical bandgap, work function, and compatibility with photovoltaic devices.

## Electrical Properties

### Carrier mobility

Carrier mobility reported in the literature spans approximately 20–100 cm² V⁻¹ s⁻¹ depending on deposition technique and optimisation. RF sputtered films generally exhibit the highest mobility after careful optimisation of zirconium concentration and thermal processing.

### Resistivity

Reported resistivities typically range from approximately 3×10⁻⁴ to 5×10⁻⁴ Ω·cm in highly optimised films. These values approach those obtained with conventional ITO while maintaining excellent optical transparency.

### Sheet resistance

Reported sheet resistance commonly falls between 20 and 30 Ω/sq for films intended as transparent electrodes. Lower sheet resistance is generally achieved through improved crystallinity and increased carrier mobility rather than excessive carrier concentration.

### Carrier concentration

Carrier concentrations generally lie near 10²⁰ cm⁻³. Unlike heavily doped ITO, performance improvements in IZrO are often associated with mobility enhancement rather than continuously increasing free carrier density.

**Figure 1. Mobility vs dopant concentration**

<div class="plotly-figure">
  <iframe src="assets/plots/figure1.html" title="Figure 1" style="width: 100%; height: 720px; border: 0;" loading="lazy"></iframe>
</div>

## Optical Properties

### Optical transparency

Most studies report average visible transmission above 80%. High transparency is maintained even at conductivities suitable for photovoltaic electrodes, making IZrO attractive for tandem and silicon solar cells.

### Optical bandgap

Reported optical bandgaps typically lie between 3.5 and 3.9 eV. Changes in zirconium concentration and oxygen vacancy concentration can slightly modify the apparent bandgap through Burstein–Moss effects.

### Optical constants

Only a limited number of studies report complete optical constants (n and k). Most publications instead provide transmission spectra, requiring subsequent fitting before refractive index dispersion can be compared quantitatively.

## Electronic Structure

### Work function

Optimised sputtered IZrO electrodes exhibit work functions around 4.3 eV. This value provides favourable alignment with several electron-selective contacts used in silicon and perovskite photovoltaic devices.

### Oxygen vacancies

Several studies identify oxygen vacancies as a dominant factor controlling electrical conductivity. Zirconium modifies vacancy formation and influences the balance between conductivity and optical transparency.

### Electronic band alignment

Very few publications directly measure electron affinity or valence band position. Most electronic structure discussions rely on UPS or XPS measurements combined with optical bandgap determination.

## Processing

### Deposition methods

Reported fabrication routes include RF sputtering, RF co-sputtering, spray pyrolysis, and solution processing. RF sputtering currently produces the highest-performing electrodes, while solution processing offers lower manufacturing cost.

### Zirconium concentration

Most studies investigate zirconium concentrations between approximately 2 and 10 at.%. Electrical performance usually exhibits a well-defined optimum, with excessive zirconium reducing conductivity through decreased carrier density.

### Thermal treatment

Post-deposition annealing between approximately 300°C and 500°C is frequently employed to improve crystallinity, activate dopants, and reduce resistivity. Processing temperature strongly influences both mobility and transparency.

### Process atmosphere

Oxygen partial pressure during deposition and annealing strongly influences oxygen vacancy concentration. Careful control of oxygen availability is therefore essential for reproducible electrical performance.

**Figure 2. Temperature vs fabrication method**

<div class="plotly-figure">
  <iframe src="assets/plots/figure2.html" title="Figure 2" style="width: 100%; height: 720px; border: 0;" loading="lazy"></iframe>
</div>

## Solar Cell Applications

### Silicon photovoltaics

Several recent studies demonstrate IZrO as a front transparent electrode for silicon heterojunction solar cells, achieving efficiencies exceeding 28% while maintaining excellent optical transmission.

### Tandem photovoltaics

IZrO is increasingly investigated for tandem solar cells because its combination of low absorption and high conductivity reduces optical losses compared with conventional transparent conducting oxides.

### Comparison with ITO

Most publications position IZrO as an alternative rather than a replacement for ITO. Its principal advantage lies in achieving comparable conductivity with higher mobility and potentially reduced free-carrier absorption.

## Literature Trends

### Evolution of research

Early publications focused primarily on demonstrating conductivity improvements through zirconium doping. More recent work has shifted toward device integration and optimisation for high-efficiency silicon and tandem photovoltaics.

### Knowledge gaps

Few studies report complete electronic structure information such as electron affinity, valence band maximum, or refractive index dispersion. Standardised reporting of these quantities would greatly improve comparison across publications.

### Experimental consistency

Reporting standards vary considerably between studies. Deposition pressure, gas composition, substrate temperature, and annealing conditions are frequently omitted, making direct comparison difficult.

## Overall Conclusions

### Main findings

Across multiple fabrication methods, zirconium doping consistently produces transparent conducting oxide films with high mobility, low resistivity, and excellent optical transparency suitable for advanced photovoltaic applications.

### Current limitations

Performance remains highly sensitive to processing conditions, oxygen stoichiometry, and dopant concentration. Reproducibility between laboratories is therefore still challenging.

### Future opportunities

Future literature would benefit from systematically reporting electronic band alignment, optical constants, deposition parameters, and complete transport properties using consistent experimental protocols.

File: docs/notes.md
# Notes

Interactive table. Use the search box, sort headers, resize columns, and scroll horizontally as needed.

<div class="csv-grid" data-csv="data/notes.csv" data-title="Notes"></div>

File: docs/papers.md
# Papers

| Paper ID | First author | Last author | Journal | Year | Title | DOI | Source URL | Abstract summary | Keywords | Notes |
| --- | --- | --- | --- | --- | --- | --- | --- | --- | --- | --- |
| Manoharan_2015 | C. Manoharan | S. Dhanapandian | Spectrochimica Acta Part A: Molecular and Biomolecular Spectroscopy | 2015 | Structural, optical and electrical properties of Zr-doped In2O3 thin films | 10.1016/j.saa.2015.02.099 | https://pubmed.ncbi.nlm.nih.gov/25766478/ | Spray-pyrolyzed Zr-doped In2O3 films on glass (450 C, 0-11 at.% Zr) retained cubic structure; the abstract reports grain size decreasing from 25 to 15.75 nm, optical band gap decreasing from 3.50 to 3.0 eV, and a best resistivity of 6.4e-4 ohm·cm with carrier concentration 2.5e20 cm^-3 at 7 at.% Zr. | spray pyrolysis; optical bandgap; resistivity; carrier concentration |  |
| Zhang_2019 | Jingying Zhang | Junbiao Peng | Coatings | 2019 | The Effect of Zirconium Doping on Solution-Processed Indium Oxide Thin Films Measured by a Novel Nondestructive Testing Method (Microwave Photoconductivity Decay) | 10.3390/coatings9070426 | https://www.mdpi.com/2079-6412/9/7/426 | Solution-processed InxZryO thin films with Zr:In = 0, 5, 10, and 15 at.% were studied with post-anneals from 250 to 400 C. Zr doping improved crystallinity and density; the conclusions report a minimum oxygen vacancy fraction of 26.09% at 10 at.% Zr after annealing at 400 C. | solution processing; Zr concentration; oxygen vacancies; mu-PCD |  |
| Morales-Masis_2018 | Monica Morales-Masis | Christophe Ballif | IEEE Journal of Photovoltaics | 2018 | Highly Conductive and Broadband Transparent Zr-Doped In2O3 as Front Electrode for Solar Cells | 10.1109/JPHOTOV.2018.2851306 | https://research.utwente.nl/en/publications/highly-conductive-and-broadband-transparent-zrdoped-in2o3-as-front-electrode-for-solar-cells%286108e8ab-8e48-4486-8679-e45552efa3fb%29.html | A Zr-doped In2O3 transparent electrode for silicon heterojunction solar cells delivered wide band gap (3.5-4 eV), electron mobility of 100 cm^2/Vs, carrier density of 2.5-3e20 cm^-3, sheet resistance around 25 ohm/sq for 100 nm films, and device conversion efficiency of 23.4%. | transparent electrode; band gap; mobility; solar cell |  |
| Han_2023 | Wei Han | Xiaodan Zhang | Progress in Photovoltaics: Research and Applications | 2023 | Highly conductive and broadband transparent Zr-doped In2O3 as the front electrode for monolithic perovskite/silicon tandem solar cells | 10.1002/pip.3708 | https://onlinelibrary.wiley.com/doi/10.1002/pip.3708 | Room-temperature sputtered IZrO showed mobility of 29.6 cm^2/Vs, resistivity of 3.32e-4 ohm·cm, sheet resistance of 25.55 ohm/sq, average transmittance of 81.55% from 400-1200 nm, work function of 4.33 eV, and champion tandem efficiency of 28.28%. | work function; broadband transparency; tandem solar cell; sputtering |  |
| Micali_2024 | Melanie Micali | Antonio Terrasi | Solar Energy Materials and Solar Cells | 2024 | Zirconium doped indium oxide thin films as transparent electrodes for photovoltaic applications | 10.1016/j.solmat.2024.112875 | https://amolf.nl/publications/zirconium-doped-indium-oxide-thin-films-as-transparent-electrodes-for-photovoltaic-applications | Ultra-thin IZrO films grown at room temperature by RF co-sputtering (15-90 nm, 0.6-0.9 at.% Zr) and annealed at 200 C became more crystalline; the thinnest film reached resistivity of 5e-4 ohm·cm, mobility of 20 cm^2/Vs, and transmittance up to 80%, while 90 nm films gave EQE comparable to standard ITO. | RF co-sputtering; ultra-thin films; EQE; photovoltaic |  |

File: docs/reported-data.md
# Reported Data

Interactive table. Use the search box, sort headers, resize columns, and scroll horizontally as needed.

<div class="csv-grid" data-csv="../data/reported-data.csv" data-title="Reported Data" data-column-picker="true"></div>
